Repository: yargerlab/Data

This is the README file for YargerLab data repository.

Dielectric data from Prof. Ranko Richert's lab at ASU.

File: Dielectric/CBD-Eps-Imag.dat
f / Hz,T=324.99K,T=319.99K,T=314.99K,T=309.99K,T=304.99K,T=299.99K,T=294.99K,T=290.01K,T=284.99K,T=280K,T=277.49K,T=275K,T=272.5K,T=269.99K,T=267.5K,T=265K,T=262.5K,T=260K,T=257.5K,T=255K,T=252.5K,T=250K
3160000,0.661718,0.530323,0.395307,0.289366,0.198765,0.131698,0.0860772,0.0573289,0.0306154,0.0194931,0.015074,0.020069,0.0173985,0.00769113,0.0136459,0.00481825,0.0114393,0.010702,0.00975684,0.0093885,0.00890798,0.00867815
2370000,0.719197,0.606278,0.456758,0.331253,0.226515,0.149068,0.0961812,0.063085,0.0360022,0.0233713,0.0186143,0.0211636,0.0180512,0.0101982,0.0142438,0.00716349,0.01177,0.0109041,0.0100079,0.00964356,0.00915448,0.00894697
1780000,0.745576,0.682561,0.527178,0.380686,0.259104,0.16898,0.107528,0.0692926,0.0410899,0.0268397,0.0217994,0.0224313,0.0150562,0.0125224,0.0148804,0.00905397,0.0122161,0.0112776,0.0104278,0.0098199,0.00945949,0.00915209
1330000,0.726629,0.748582,0.607155,0.440358,0.298959,0.193779,0.121734,0.0773289,0.0468711,0.0309813,0.0253012,0.0244871,0.017953,0.0152085,0.016401,0.0114372,0.0133658,0.0123518,0.0114159,0.0107388,0.0103153,0.0100999
1000000,0.663725,0.783791,0.688196,0.508372,0.345111,0.222048,0.13792,0.0860131,0.0524033,0.0344865,0.0283533,0.0262167,0.0202057,0.0173114,0.0174196,0.0131951,0.0140867,0.0130224,0.0120735,0.0113318,0.0109286,0.0105915
750000,0.570896,0.774548,0.763109,0.585877,0.3998,0.256351,0.157149,0.0961689,0.0584621,0.038163,0.0312252,0.0281318,0.022396,0.0192523,0.0186246,0.0149125,0.0150675,0.0138844,0.0127643,0.0120595,0.0115649,0.0113184
562000,0.468183,0.717003,0.81493,0.670104,0.463879,0.296757,0.180092,0.108086,0.0647252,0.0414191,0.0339139,0.0298655,0.0242202,0.0209814,0.0197449,0.0163789,0.0160612,0.0145645,0.0135452,0.0126691,0.0122113,0.0118576
422000,0.371587,0.624278,0.825385,0.753055,0.536831,0.344186,0.207078,0.121855,0.0716518,0.044701,0.0363706,0.031419,0.0257583,0.0222238,0.0205754,0.017443,0.0165612,0.0152628,0.0141598,0.013214,0.0125624,0.0122284
316000,0.288087,0.516508,0.785118,0.823602,0.619052,0.400249,0.239315,0.138442,0.0793207,0.0481505,0.0387231,0.0327387,0.02699,0.0233206,0.0210371,0.0181139,0.0170238,0.0155219,0.0144342,0.013369,0.0128754,0.0123839
237000,0.220825,0.412649,0.70096,0.863036,0.706205,0.465151,0.277601,0.158034,0.088343,0.0518409,0.0409942,0.0338506,0.0277657,0.023664,0.0212406,0.0184463,0.0171754,0.0155779,0.0142922,0.0133343,0.0127345,0.0123149
178000,0.16793,0.321994,0.592539,0.856043,0.790365,0.539049,0.32245,0.18131,0.0986335,0.0555447,0.0430841,0.0349255,0.0284149,0.0239955,0.0213326,0.0183852,0.0169357,0.0154218,0.0141745,0.0131935,0.0125449,0.0120475
133000,0.12641,0.246416,0.478721,0.796776,0.86146,0.623015,0.376365,0.209783,0.111478,0.0605652,0.0460284,0.0363727,0.0293233,0.0245623,0.0214055,0.018642,0.016953,0.0154592,0.0141854,0.0132581,0.0126175,0.012121
100000,0.095937,0.188246,0.377725,0.699479,0.899922,0.71107,0.437981,0.243459,0.126933,0.0664981,0.0494936,0.038354,0.0303943,0.0251049,0.0215502,0.0187622,0.0169346,0.0154866,0.0142573,0.0132607,0.0126065,0.0121914
75000,0.0728881,0.143261,0.292561,0.583246,0.891114,0.799694,0.509382,0.283733,0.145659,0.0736894,0.0536187,0.0403552,0.0313913,0.0253983,0.0215004,0.0185092,0.0166071,0.0149729,0.0138169,0.0128358,0.0122332,0.011784
56200,0.0552127,0.108378,0.223813,0.468794,0.830406,0.878104,0.590871,0.33188,0.168634,0.0829461,0.0592764,0.0436829,0.0333888,0.0265353,0.022252,0.019032,0.0169958,0.0154317,0.0142138,0.0132849,0.0127163,0.0122435
42200,0.0418895,0.0818543,0.170072,0.367358,0.728927,0.928471,0.67812,0.387214,0.195407,0.093483,0.0652871,0.0469635,0.0349389,0.0272157,0.022209,0.01881,0.0165506,0.0149484,0.0137474,0.0129028,0.0122679,0.0119153
31600,0.0313945,0.0613162,0.128068,0.282116,0.60745,0.935423,0.769458,0.451866,0.22753,0.106309,0.0727695,0.0509003,0.0368774,0.027898,0.0222011,0.0183704,0.0160306,0.0143245,0.013069,0.0122009,0.0116424,0.0112882
23700,0.0240149,0.046342,0.0967683,0.215291,0.48849,0.890368,0.856595,0.525522,0.265665,0.121779,0.0818982,0.056003,0.0394793,0.029031,0.0223952,0.0182109,0.0155818,0.0137331,0.0125133,0.0116094,0.0111508,0.0107907
17800,0.0186232,0.0352796,0.0732498,0.163559,0.383499,0.799018,0.927476,0.607636,0.310633,0.140657,0.0931672,0.0624636,0.0429565,0.0306934,0.0231259,0.0183895,0.0154424,0.0134749,0.0121479,0.0113318,0.0107628,0.0105007
13300,0.0145344,0.0268035,0.0550602,0.123172,0.294705,0.678049,0.967627,0.698273,0.363982,0.163488,0.106886,0.070241,0.0471447,0.0327566,0.0239669,0.0185652,0.0151792,0.0130202,0.0116435,0.0107403,0.0102707,0.00999555
10000,0.0120085,0.0208776,0.0419295,0.0933751,0.225645,0.554139,0.961347,0.790387,0.424635,0.190249,0.123223,0.0797756,0.0524013,0.0354803,0.0252389,0.0190225,0.0152242,0.0128489,0.0113181,0.010423,0.00990765,0.00960571
7500,0.0102077,0.0163017,0.0319435,0.0705098,0.171296,0.438864,0.903374,0.880105,0.494635,0.222215,0.142783,0.0911622,0.0587752,0.0387489,0.0267831,0.0195688,0.0152298,0.0125872,0.0109428,0.00994142,0.00943981,0.00916302
5620,0.00953662,0.01346,0.0247571,0.0535652,0.129782,0.340672,0.802056,0.956274,0.573902,0.260139,0.166384,0.1051,0.0666397,0.0430196,0.0289466,0.020566,0.0155836,0.0126168,0.0107524,0.0096839,0.00910942,0.00881213
4220,0.00943084,0.0113868,0.0193905,0.0408975,0.0984481,0.261773,0.678244,1.00399,0.660397,0.304249,0.194069,0.121579,0.0759255,0.0480746,0.0315033,0.0217755,0.0160182,0.0126283,0.0105972,0.00942207,0.00880214,0.00851814
3160,0.0099136,0.0101174,0.0153923,0.0311052,0.0742909,0.198874,0.550232,1.00949,0.75326,0.355933,0.226961,0.141256,0.0870981,0.0540223,0.0344932,0.0231369,0.0165234,0.0126129,0.0103227,0.00902849,0.00834792,0.00804606
2370,0.0112219,0.00960178,0.012517,0.0238856,0.0561498,0.15066,0.434631,0.964168,0.847014,0.41519,0.265304,0.164417,0.100354,0.0612061,0.0381941,0.0248952,0.0172236,0.0127522,0.010164,0.00873821,0.00797374,0.00765327
1780,0.0135943,0.0100253,0.010902,0.0187195,0.0427593,0.114187,0.337623,0.872961,0.934628,0.482705,0.310034,0.191792,0.116161,0.0698838,0.0427871,0.027168,0.0182328,0.0131013,0.0101801,0.00855583,0.00770488,0.00729999
1330,0.0173058,0.0113881,0.0102008,0.0150891,0.0326636,0.0861991,0.25807,0.749116,1.0071,0.55992,0.362755,0.224574,0.135274,0.0804578,0.0483889,0.0300406,0.0195823,0.0136497,0.0102922,0.00847436,0.00751398,0.00707836
1000,0.0222952,0.0136239,0.0103289,0.0127479,0.0254041,0.0656001,0.197117,0.618638,1.04872,0.643434,0.422185,0.262115,0.157347,0.0927523,0.0549568,0.0334001,0.0212127,0.0143781,0.0105324,0.00843692,0.00736357,0.00686617
750,0.0290511,0.016921,0.011167,0.0112342,0.0199668,0.0499121,0.149614,0.494319,1.0485,0.733668,0.490084,0.30617,0.1835,0.107358,0.0627494,0.037442,0.0231657,0.0152206,0.0107946,0.00842828,0.0072078,0.0066236
562,0.038097,0.0214126,0.0126698,0.0104018,0.0158453,0.0378935,0.11311,0.385904,0.998595,0.82717,0.566291,0.357132,0.214079,0.124557,0.0719614,0.0421502,0.0254501,0.0162307,0.011109,0.00837397,0.00702493,0.00634934
422,0.0504079,0.0278819,0.0154877,0.010641,0.0132544,0.0292422,0.0858907,0.29784,0.904054,0.917649,0.649721,0.41529,0.249739,0.144805,0.0828893,0.047868,0.0283123,0.0175732,0.0117115,0.00854806,0.00699563,0.00620622
316,0.0668839,0.0366139,0.0195002,0.0116434,0.0115178,0.0227353,0.0650489,0.227176,0.778369,0.998267,0.739882,0.481898,0.291484,0.168752,0.0958601,0.0546162,0.0317039,0.0191949,0.0123773,0.00877095,0.00697008,0.00605826
237,0.0905532,0.0493361,0.0258302,0.0142274,0.0110889,0.0182532,0.0496244,0.172831,0.643694,1.05709,0.832649,0.556425,0.339454,0.19679,0.111066,0.0625056,0.0355713,0.0211477,0.0132562,0.00909857,0.00693756,0.00587092
178,0.118515,0.0639868,0.0325932,0.0161952,0.0102369,0.0141385,0.037233,0.130615,0.515531,1.08149,0.922103,0.637251,0.393946,0.228605,0.128488,0.0714595,0.0400201,0.0230564,0.0139029,0.00917635,0.00673818,0.00552218
133,0.158576,0.0856983,0.0433792,0.0212112,0.0117295,0.0122738,0.0288471,0.0988981,0.402793,1.06258,1.00424,0.726873,0.457748,0.267301,0.149817,0.0828904,0.045948,0.0261011,0.015386,0.0098937,0.00717799,0.00579736
100,0.21121,0.114186,0.0575975,0.0272512,0.0134944,0.0110647,0.022535,0.0751112,0.311391,0.996676,1.06431,0.817862,0.527669,0.310666,0.174104,0.0956882,0.0524091,0.0292798,0.0169761,0.0106756,0.00748489,0.00585403
75,0.280325,0.151228,0.0756576,0.035203,0.0160253,0.0102739,0.0176756,0.0567562,0.238003,0.890033,1.09319,0.908828,0.605694,0.360666,0.202492,0.110446,0.0599002,0.0329467,0.0186493,0.0114378,0.00775214,0.00577284
56.2,0.373591,0.201329,0.101161,0.0469485,0.0207476,0.0113212,0.0146733,0.0438354,0.181373,0.759868,1.08128,0.993236,0.691457,0.418642,0.235965,0.128521,0.0692138,0.0375809,0.021024,0.0126023,0.00845605,0.00627413
42.2,0.49597,0.26728,0.133945,0.0619205,0.0268309,0.0129467,0.0128326,0.0338102,0.137927,0.624864,1.02257,1.06048,0.781201,0.483412,0.27423,0.149204,0.0796859,0.0428953,0.0236298,0.0139568,0.00920828,0.00667971
31.6,0.661368,0.356017,0.178205,0.0819543,0.0348281,0.01514,0.0114272,0.0260849,0.104398,0.497847,0.921364,1.10079,0.873331,0.556432,0.318651,0.173213,0.0918209,0.048845,0.0265386,0.0153093,0.00982813,0.00702417
23.7,0.880749,0.473923,0.23716,0.108926,0.0459303,0.0188726,0.011273,0.0207411,0.0794603,0.389241,0.793803,1.1031,0.961635,0.636645,0.369538,0.201309,0.106188,0.0559226,0.0299847,0.0170493,0.0107575,0.00753047
17.8,1.17141,0.630217,0.315313,0.144425,0.0606852,0.0241305,0.0119817,0.0167168,0.0606382,0.300632,0.657947,1.06071,1.03838,0.72267,0.42714,0.233741,0.122856,0.0641797,0.0338452,0.0190658,0.0118801,0.00803749
13.3,1.56666,0.842417,0.42114,0.192933,0.0806175,0.031196,0.0133072,0.0143493,0.0464844,0.229131,0.52698,0.973278,1.0955,0.8147,0.493478,0.271809,0.142571,0.0737516,0.0385061,0.0212248,0.0129641,0.00888827
10,2.08197,1.11942,0.559411,0.255823,0.106425,0.0404541,0.0157352,0.0124913,0.0356866,0.174697,0.414288,0.854532,1.1199,0.905117,0.565856,0.314651,0.164717,0.0846725,0.0436877,0.0237511,0.014312,0.0095231
7.5,2.77475,1.49134,0.744913,0.340509,0.141274,0.053068,0.0192361,0.0115338,0.0276437,0.132658,0.320223,0.718905,1.10402,0.991435,0.646246,0.364122,0.190969,0.0974232,0.0497817,0.0266242,0.0157378,0.0102614
5.62,3.70138,1.98901,0.993502,0.454002,0.188176,0.070367,0.0244991,0.0117509,0.0217978,0.100753,0.245141,0.584021,1.04322,1.06516,0.733234,0.420855,0.221494,0.112464,0.0568968,0.0300444,0.0175097,0.0113039
4.22,4.92528,2.64672,1.32143,0.60349,0.249796,0.0928979,0.03127,0.0124874,0.017311,0.076307,0.186507,0.462409,0.9421,1.11531,0.823316,0.484149,0.256372,0.129652,0.0648641,0.0337618,0.0192723,0.0123133
3.16,6.57598,3.53373,1.76412,0.805354,0.333211,0.123651,0.0413275,0.014692,0.014456,0.0582824,0.141654,0.35918,0.813853,1.13373,0.915475,0.556232,0.297162,0.149961,0.074478,0.0383459,0.0217481,0.0136244
2.37,8.76466,4.71012,2.35083,1.0726,0.443694,0.164421,0.0542335,0.0175331,0.0126443,0.0444772,0.107401,0.276027,0.676131,1.1098,1.00182,0.634892,0.343796,0.173361,0.0855346,0.0432838,0.024213,0.0148964
1.78,11.6676,6.25748,3.1265,1.42806,0.590211,0.219412,0.0717777,0.0234663,0.0132657,0.0358339,0.0833124,0.211094,0.544942,1.04221,1.07545,0.719496,0.397777,0.201326,0.0983587,0.0500789,0.0272145,0.017369
1.33,15.6011,8.39102,4.18553,1.90645,0.788436,0.291393,0.0952542,0.0278274,0.0114381,0.0260231,0.0617871,0.160677,0.427977,0.934628,1.12911,0.812545,0.45777,0.232219,0.113595,0.0558854,0.0307609,0.0184149
1,20.7505,11.1549,5.56465,2.53602,1.04839,0.387198,0.126482,0.0362115,0.011813,0.0200672,0.0464209,0.121282,0.331418,0.804493,1.14863,0.902151,0.524439,0.268044,0.130679,0.064217,0.0347566,0.0201142
0.75,27.6463,14.8706,7.41605,3.38177,1.39703,0.515833,0.167069,0.0479212,0.0138303,0.0161785,0.0355067,0.0915329,0.253333,0.665017,1.12614,0.990032,0.599638,0.309873,0.149847,0.0728109,0.0389112,0.022494
0.562,36.8741,19.8338,9.89246,4.51183,1.86324,0.688101,0.223366,0.0640196,0.017616,0.014164,0.0280588,0.0699585,0.193105,0.533496,1.06207,1.06986,0.683048,0.358215,0.173555,0.0837876,0.0440627,0.0255352
0.422,49.0852,26.4094,13.169,6.00724,2.48039,0.915471,0.297088,0.0847102,0.0220607,0.0123668,0.0218123,0.0533115,0.146765,0.418849,0.95842,1.12919,0.770454,0.41238,0.200299,0.0958506,0.0498068,0.0286122
0.316,65.5101,35.2545,17.5765,8.01874,3.31173,1.22153,0.396718,0.11299,0.0286461,0.0120157,0.0179227,0.0409972,0.111458,0.32362,0.827843,1.16101,0.862958,0.475078,0.231875,0.110293,0.0567768,0.0322843
0.237,87.3006,46.9964,23.4237,10.6846,4.41514,1.62661,0.527891,0.14921,0.0364168,0.0113497,0.0141901,0.0308547,0.0836435,0.246638,0.687355,1.15358,0.954199,0.543965,0.267398,0.126314,0.0640523,0.0359194
0.178,116.135,62.551,31.1702,14.2161,5.87882,2.1646,0.70218,0.198659,0.0483845,0.0131496,0.0126019,0.0245502,0.0639523,0.187991,0.554365,1.10389,1.03981,0.620617,0.308632,0.14541,0.0730942,0.0405277
0.133,155.245,83.6438,41.6839,19.0255,7.86012,2.89529,0.938238,0.266072,0.0643671,0.0153899,0.0116734,0.0192629,0.0486703,0.142446,0.43472,1.01059,1.1122,0.705125,0.355929,0.167505,0.083317,0.0459062
0.1,206.167,111.149,55.4105,25.3026,10.4478,3.85037,1.24875,0.353654,0.0857408,0.0188848,0.0122849,0.0163879,0.0377042,0.108621,0.337553,0.888487,1.16213,0.794093,0.41038,0.192652,0.0952192,0.0518521
0.075,--,148.201,73.8213,33.7314,13.9268,5.13262,1.66238,0.469164,0.112872,0.0240528,0.0128028,0.0134263,0.0285636,0.082268,0.258467,0.748784,1.17916,0.88677,0.471205,0.221428,0.108341,0.0584336
0.0562,--,197.382,98.482,44.9658,18.5768,6.84799,2.21919,0.626266,0.151192,0.0314706,0.0161956,0.0131655,0.0234896,0.0635305,0.197024,0.610475,1.15588,0.978736,0.539928,0.25557,0.123844,0.0662976
0.0422,--,262.663,131.16,59.7855,24.7296,9.10348,2.94878,0.833327,0.200348,0.0406511,0.0188188,0.0131371,0.0188653,0.0482426,0.1502,0.482932,1.08875,1.06412,0.615496,0.293895,0.141961,0.0750566
0.0316,--,350.812,174.991,79.8045,32.9491,12.1534,3.93706,1.11077,0.266046,0.0523337,0.0220157,0.0122198,0.0140813,0.0365377,0.111885,0.374019,0.981111,1.13481,0.698309,0.337458,0.160647,0.0852533

File: Dielectric/CBD-Eps-Real.dat
f / Hz,T=324.99K,T=319.99K,T=314.99K,T=309.99K,T=304.99K,T=299.99K,T=294.99K,T=290.01K,T=284.99K,T=280K,T=277.49K,T=275K,T=272.5K,T=269.99K,T=267.5K,T=265K,T=262.5K,T=260K,T=257.5K,T=255K,T=252.5K,T=250K
3160000,3.64816,3.40623,3.23216,3.09728,2.99399,2.9183,2.86221,2.85476,2.86558,2.85426,2.84929,2.84386,2.83826,2.83252,2.82765,2.82307,2.81937,2.81616,2.81332,2.81131,2.80962,2.80853
2370000,3.81053,3.51027,3.29739,3.14048,3.02277,2.93723,2.87461,2.86296,2.87101,2.85784,2.85215,2.84596,2.83988,2.83394,2.82868,2.8239,2.82004,2.81663,2.81362,2.81165,2.80992,2.80875
1780000,3.99873,3.64267,3.37756,3.19154,3.05632,2.95925,2.88909,2.87276,2.87773,2.86235,2.85584,2.84907,2.84257,2.83613,2.83055,2.82552,2.82136,2.81785,2.8148,2.81265,2.81094,2.80974
1330000,4.19801,3.81019,3.47965,3.25335,3.09548,2.98417,2.90521,2.88357,2.88491,2.86741,2.86,2.85254,2.84534,2.83853,2.83254,2.82721,2.82286,2.81915,2.81599,2.81368,2.81196,2.81066
1000000,4.37687,4.00356,3.60709,3.3275,3.1408,3.01272,2.9233,2.89564,2.8933,2.8732,2.86499,2.8569,2.84898,2.84164,2.83529,2.82967,2.82512,2.82107,2.8178,2.8155,2.81369,2.81232
750000,4.52175,4.21196,3.76855,3.42074,3.19559,3.04617,2.94425,2.9094,2.90276,2.88008,2.87081,2.862,2.85358,2.84554,2.83878,2.83284,2.82792,2.8237,2.82014,2.81767,2.81582,2.81448
562000,4.62632,4.40856,3.96364,3.53848,3.26176,3.08529,2.96802,2.92461,2.91306,2.8876,2.87726,2.86749,2.85849,2.84986,2.84252,2.83631,2.831,2.8266,2.82283,2.82017,2.81822,2.81688
422000,4.69469,4.56955,4.17862,3.68552,3.34224,3.1307,2.99463,2.94094,2.92392,2.89519,2.8837,2.87302,2.86325,2.85421,2.84631,2.83962,2.83411,2.82934,2.82537,2.8225,2.82053,2.81904
316000,4.73794,4.68911,4.39427,3.86852,3.44346,3.18554,3.0257,2.95943,2.93576,2.90343,2.89072,2.87917,2.86853,2.85885,2.85066,2.84352,2.83759,2.8326,2.82835,2.82526,2.82311,2.82165
237000,4.7634,4.76834,4.58088,4.08087,3.56896,3.25123,3.06123,2.97977,2.94804,2.91159,2.89777,2.88512,2.87388,2.86367,2.85484,2.8473,2.84097,2.83571,2.8314,2.82811,2.82569,2.82414
178000,4.77862,4.81853,4.72407,4.30736,3.72529,3.33132,3.10328,3.00294,2.96168,2.92056,2.90512,2.89151,2.87933,2.86844,2.85914,2.85129,2.8446,2.83904,2.83435,2.83089,2.82832,2.82675
133000,4.78729,4.84912,4.82529,4.52636,3.91898,3.43222,3.15415,3.02996,2.97655,2.92952,2.91246,2.89757,2.88459,2.87294,2.8631,2.85472,2.84785,2.84196,2.83697,2.83329,2.83075,2.82883
100000,4.79249,4.86682,4.88955,4.70599,4.13871,3.55563,3.21466,3.06052,2.99256,2.93906,2.91986,2.90369,2.8896,2.87742,2.86699,2.85825,2.85096,2.84473,2.83955,2.83585,2.83304,2.83131
75000,4.79524,4.87695,4.92902,4.84106,4.3734,3.7092,3.28803,3.09635,3.01062,2.9486,2.9278,2.90998,2.89486,2.88175,2.87113,2.86169,2.8541,2.84784,2.84224,2.83836,2.83546,2.83327
56200,4.79702,4.88332,4.95275,4.93314,4.59687,3.89688,3.37892,3.13983,3.03215,2.96028,2.93634,2.91668,2.90048,2.88657,2.87519,2.86554,2.85747,2.85085,2.84527,2.84093,2.83804,2.83589
42200,4.79823,4.88698,4.96693,4.992,4.7838,4.1161,3.49098,3.1915,3.05645,2.97225,2.94522,2.92361,2.90598,2.89123,2.87917,2.86908,2.86048,2.85385,2.84789,2.84368,2.84052,2.8383
31600,4.79868,4.88933,4.97526,5.02774,4.92548,4.35731,3.63117,3.2546,3.08511,2.98605,2.9551,2.93076,2.91164,2.89554,2.88291,2.87232,2.86348,2.85615,2.85043,2.84584,2.84266,2.84038
23700,4.79957,4.89077,4.9803,5.04988,5.02197,4.59534,3.80204,3.33136,3.11894,3.00158,2.96588,2.93875,2.91759,2.90017,2.88668,2.87553,2.8666,2.85899,2.85292,2.84828,2.84502,2.84274
17800,4.79933,4.89111,4.98281,5.06236,5.08329,4.80348,4.00468,3.42479,3.15878,3.01887,2.97775,2.94703,2.92326,2.90502,2.89009,2.87843,2.86901,2.86132,2.85486,2.85016,2.84676,2.84447
13300,4.7993,4.89149,4.9843,5.06931,5.12162,4.96939,4.24052,3.542,3.20741,3.03939,2.99125,2.95625,2.92972,2.90974,2.89395,2.88177,2.87164,2.86382,2.85734,2.85204,2.84869,2.84633
10000,4.79952,4.89113,4.98472,5.07302,5.14373,5.08452,4.48566,3.68201,3.26475,3.0625,3.00629,2.96619,2.93674,2.91446,2.89767,2.88443,2.87404,2.86576,2.85867,2.85398,2.85055,2.84796
7500,4.79976,4.89211,4.98626,5.0763,5.15736,5.16219,4.7251,3.85533,3.33592,3.09107,3.02413,2.97778,2.9448,2.9201,2.90182,2.88765,2.87689,2.86838,2.86115,2.85591,2.85251,2.85022
5620,4.79974,4.89276,4.98656,5.07775,5.16525,5.21056,4.93175,4.06101,3.4223,3.12384,3.0449,2.991,2.95366,2.92624,2.90634,2.89109,2.87965,2.87054,2.86284,2.85752,2.85377,2.85145
4220,4.80021,4.89281,4.98705,5.07926,5.1706,5.24042,5.09081,4.29527,3.52701,3.16373,3.06969,3.0066,2.9634,2.93275,2.91088,2.89457,2.88226,2.87267,2.86515,2.85955,2.85575,2.85339
3160,4.79996,4.89254,4.98739,5.07949,5.17307,5.25748,5.20358,4.54958,3.65604,3.21125,3.09874,3.02456,2.97437,2.93974,2.91533,2.89805,2.88457,2.87448,2.86666,2.86127,2.85712,2.85452
2370,4.79992,4.8925,4.98748,5.07986,5.17446,5.2677,5.27759,4.80084,3.81176,3.26837,3.13252,3.04493,2.98745,2.94763,2.92057,2.9013,2.88746,2.87655,2.8684,2.86242,2.85849,2.85632
1780,4.80051,4.89279,4.98832,5.08088,5.17643,5.27392,5.32446,5.02568,3.9972,3.33748,3.17352,3.06944,3.0022,2.95713,2.92689,2.90562,2.89031,2.8791,2.87041,2.86431,2.86029,2.85759
1330,4.79989,4.89279,4.9878,5.08041,5.17652,5.27737,5.35217,5.20906,4.21736,3.42162,3.22268,3.09821,3.01902,2.96714,2.93297,2.90941,2.89286,2.88085,2.87179,2.86536,2.86126,2.8585
1000,4.79983,4.89252,4.98756,5.08092,5.17676,5.27924,5.36862,5.34042,4.46017,3.52223,3.28103,3.13192,3.03893,2.97902,2.9402,2.91411,2.8961,2.88308,2.87365,2.86691,2.86252,2.85992
750,4.7999,4.89268,4.98778,5.0807,5.17719,5.28067,5.37866,5.4308,4.72078,3.64418,3.35154,3.1726,3.06237,2.99273,2.94844,2.91941,2.89955,2.88554,2.87536,2.86824,2.86386,2.86101
562,4.80022,4.89292,4.98787,5.08101,5.17767,5.28173,5.38474,5.48912,4.97845,3.79212,3.43671,3.22105,3.08965,3.00848,2.95775,2.9248,2.90291,2.88774,2.87703,2.8697,2.86498,2.8621
422,4.80007,4.89274,4.98772,5.08079,5.17768,5.28216,5.38804,5.52465,5.20739,3.96667,3.53861,3.27848,3.12243,3.02678,2.96821,2.93118,2.90666,2.89033,2.8787,2.87088,2.86611,2.86298
316,4.80012,4.89289,4.98774,5.08091,5.17772,5.28263,5.39042,5.54627,5.39533,4.17354,3.66266,3.34817,3.16087,3.04867,2.98073,2.93832,2.91115,2.89302,2.88065,2.87232,2.86708,2.86392
237,4.79581,4.89005,4.98609,5.08001,5.17759,5.28286,5.39177,5.55916,5.5338,4.40867,3.81096,3.43211,3.20726,3.07447,2.99524,2.94711,2.91646,2.89661,2.88301,2.87413,2.86882,2.8654
178,4.79819,4.89139,4.98694,5.08055,5.17779,5.28316,5.39254,5.56684,5.62802,4.66333,3.9853,3.53109,3.26108,3.10373,3.01151,2.95601,2.92144,2.89934,2.88465,2.87519,2.86957,2.86609
133,4.79876,4.89195,4.98753,5.08086,5.17819,5.28342,5.39355,5.57164,5.69049,4.93142,4.19294,3.65312,3.32782,3.13998,3.03137,2.9672,2.92809,2.90361,2.88732,2.87725,2.87107,2.8673
100,4.79825,4.89169,4.98731,5.08079,5.17818,5.28358,5.394,5.57461,5.7282,5.1824,4.42425,3.79454,3.40526,3.18173,3.05388,2.97966,2.93517,2.90758,2.88989,2.87873,2.87223,2.8684
75,4.79899,4.89215,4.98764,5.08105,5.17823,5.28395,5.39447,5.57663,5.7515,5.4043,4.68012,3.96388,3.49828,3.23102,3.08031,2.99402,2.94294,2.91197,2.89241,2.88017,2.87339,2.86923
56.2,4.80037,4.89337,4.98786,5.08167,5.17896,5.284,5.39472,5.57781,5.76513,5.58131,4.94708,4.16282,3.61036,3.29041,3.11159,3.01089,2.95231,2.91752,2.89564,2.88233,2.87471,2.87032
42.2,4.80067,4.89367,4.98838,5.08155,5.17851,5.28409,5.39487,5.5787,5.77342,5.71017,5.2032,4.38787,3.74232,3.35997,3.14795,3.03003,2.96257,2.92304,2.89863,2.88425,2.87585,2.87117
31.6,4.8013,4.89365,4.98842,5.08161,5.17862,5.2842,5.39517,5.57931,5.77836,5.79866,5.43431,4.64009,3.90069,3.44399,3.19143,3.05273,2.97462,2.9296,2.90261,2.88644,2.87724,2.87228
23.7,4.80156,4.89431,4.98871,5.0817,5.17874,5.28443,5.39534,5.57986,5.78161,5.85555,5.62125,4.90561,4.08524,3.5435,3.24277,3.07947,2.98871,2.93705,2.90668,2.88889,2.87915,2.87336
17.8,4.80247,4.89511,4.98919,5.08188,5.17885,5.28442,5.39548,5.58015,5.78353,5.89059,5.76024,5.16868,4.29689,3.66141,3.303,3.11075,3.00472,2.94563,2.91148,2.89202,2.88087,2.87451
13.3,4.80486,4.89525,4.98994,5.08241,5.179,5.28477,5.39552,5.5806,5.78505,5.91237,5.8582,5.41557,4.53957,3.80376,3.37634,3.14741,3.02395,2.9558,2.91716,2.89512,2.88279,2.87612
10,4.80416,4.89752,4.99047,5.08313,5.17988,5.28534,5.39622,5.58142,5.78645,5.92535,5.92134,5.62011,4.79796,3.96797,3.46102,3.19026,3.04548,2.967,2.92299,2.89835,2.88509,2.87755
7.5,4.81084,4.89831,4.99205,5.08407,5.18028,5.28575,5.39645,5.5819,5.78769,5.93382,5.961,5.77992,5.06665,4.16074,3.56266,3.24084,3.07099,2.98011,2.92998,2.9025,2.88754,2.87941
5.62,4.8131,4.89722,4.99389,5.08507,5.18082,5.28609,5.39664,5.58252,5.78846,5.93872,5.98564,5.89511,5.32717,4.38217,3.68339,3.30061,3.10085,2.99521,2.9378,2.90678,2.8899,2.88119
4.22,4.80685,4.89763,4.99219,5.084,5.17972,5.28488,5.39558,5.58146,5.78716,5.94026,5.99924,5.96942,5.55784,4.62662,3.82436,3.3704,3.13473,3.01225,2.94628,2.91109,2.89236,2.88285
3.16,4.80256,4.90285,4.99058,5.08441,5.1808,5.28521,5.39667,5.58229,5.78722,5.94176,6.00834,6.01907,5.75073,4.89449,3.99374,3.45532,3.17535,3.03241,2.95703,2.91657,2.89611,2.88506
2.37,4.81701,4.90592,4.99105,5.08448,5.18122,5.28586,5.39703,5.58227,5.78835,5.94436,6.01301,6.05025,5.89506,5.16496,4.18785,3.55436,3.22311,3.05513,2.96837,2.92244,2.89989,2.88681
1.78,4.86045,4.91777,5.00403,5.08813,5.18149,5.2854,5.39513,5.58087,5.78743,5.94387,6.01576,6.06667,5.99297,5.41986,4.40606,3.66895,3.27832,3.08144,2.98033,2.92907,2.90332,2.88908
1.33,4.85455,4.91657,4.99662,5.08704,5.1827,5.2869,5.39803,5.5826,5.78874,5.94586,6.01863,6.07881,6.06311,5.65548,4.66039,3.81018,3.34566,3.11342,2.99678,2.93758,2.90821,2.892
1,4.84672,4.92496,4.99782,5.08883,5.18319,5.28763,5.3975,5.58347,5.7894,5.94698,6.02079,6.0848,6.10315,5.83939,4.92387,3.97056,3.42397,3.15017,3.01408,2.94622,2.91264,2.89543
0.75,4.8883,4.92822,5.00546,5.09195,5.18433,5.28746,5.39739,5.58343,5.7893,5.94723,6.02167,6.0887,6.12822,5.97808,5.19644,4.15903,3.51576,3.19256,3.03398,2.95573,2.918,2.89873
0.562,4.92672,4.95036,5.01529,5.0944,5.18498,5.28781,5.39711,5.5827,5.7885,5.94666,6.0213,6.09008,6.14242,6.0745,5.45906,4.3756,3.62376,3.2421,3.05675,2.96683,2.92402,2.90185
0.422,4.99248,4.9764,5.02542,5.09761,5.18635,5.28868,5.39751,5.58271,5.78833,5.94668,6.02181,6.09236,6.1523,6.13754,5.69282,4.61716,3.75133,3.30065,3.08402,2.98006,2.93083,2.90617
0.316,5.08527,5.01221,5.03806,5.10219,5.18788,5.28902,5.39723,5.5826,5.78781,5.94667,6.02205,6.09325,6.15749,6.17718,5.88642,4.88205,3.902,3.36991,3.11545,2.99464,2.93847,2.91066
0.237,5.23153,5.06874,5.06057,5.11119,5.19212,5.29161,5.39914,5.58405,5.78905,5.94815,6.02376,6.09534,6.16222,6.20269,6.03381,5.15813,4.0781,3.45189,3.1524,3.01192,2.94749,2.91601
0.178,5.4168,5.14051,5.08711,5.12095,5.19502,5.29279,5.39963,5.58423,5.78938,5.94816,6.02359,6.09598,6.16421,6.21713,6.13561,5.42702,4.27981,3.54703,3.19477,3.03102,2.95732,2.92174
0.133,5.68628,5.24667,5.12652,5.13425,5.1996,5.29383,5.39986,5.58389,5.78825,5.94734,6.0232,6.09563,6.16534,6.22551,6.20306,5.67811,4.5108,3.6603,3.24333,3.05318,2.96819,2.92734
0.1,6.04023,5.38248,5.17645,5.15334,5.20528,5.29595,5.40062,5.58457,5.78852,5.94806,6.02388,6.09645,6.16612,6.23051,6.24541,5.88827,4.76437,3.79292,3.3027,3.07865,2.9805,2.93448
0.075,--,5.59908,5.2572,5.18141,5.21458,5.29854,5.40188,5.58517,5.78827,5.94795,6.02345,6.09626,6.16649,6.23317,6.27097,6.05223,5.03696,3.948,3.37086,3.10847,2.99434,2.94206
0.0562,--,5.88431,5.35412,5.21371,5.22506,5.30192,5.40294,5.58585,5.78827,5.94779,6.02375,6.09674,6.16705,6.23537,6.28689,6.17173,5.31806,4.1296,3.45151,3.14279,3.01077,2.95059
0.0422,--,6.3567,5.5307,5.26887,5.24474,5.30816,5.40413,5.58643,5.78846,5.94796,6.0249,6.09688,6.16752,6.23704,6.29678,6.25195,5.58357,4.33765,3.54535,3.18303,3.02866,2.96027
0.0316,--,7.17743,5.83366,5.3727,5.2775,5.31778,5.4077,5.5877,5.78855,5.94782,6.02404,6.09726,6.16732,6.2379,6.30092,6.30405,5.82285,4.57439,3.65684,3.22866,3.04931,2.97108

File: Dielectric/CBD_tau_eps.dat
T/K,EpsS,fmax/Hz,lg(taumax/s)
325.0,4.80,1.749E6,-7.04097
320.0,4.89,938000,-6.77038
315.0,4.99,461000,-6.46188
310.0,5.08,213000,-6.12656
305.0,5.18,90500,-5.75483
300.0,5.28,35300,-5.34595
295.0,5.39,11950,-4.87555
290.0,5.58,3554,-4.3489
285.0,5.79,878.6,-3.74197
280.0,5.95,175.7,-3.04295
277.5,6.02,70.2,-2.64452
275.0,6.10,27.5,-2.23751
272.5,6.17,9.66,-1.78316
270.0,6.24,3.27,-1.31273
267.5,--,0.993,-0.79513
265.0,--,0.29,-0.26058
262.5,--,0.0779,0.31028
260.0,--,0.0197,0.90735
257.5,--,0.00474,1.52604
255.0,--,0.0011,2.16043
252.5,--,2.79E-4,2.75622
