Repository: yargerlab/Data

This is the README file for YargerLab data repository.

# CrystalDiffract Data

(CrystalDiffract)[https://crystalmaker.com//crystaldiffract/] provides powerful x-ray and neutron powder diffraction simulation capabilities. Choose one of four preset simulation types: constant-wavelength X-rays, neutrons; energy-dispersive X-rays; or time-of-flight neutrons. Multi-processing allows for fast profile simulation, and real-time adjustment of diffraction and sample parameters: placing you firmly in control of your diffraction experiment.

File: XRD/CrystalDiffract/NIF_Alpha_XRD_CrystalDiffract_Crystal_File.cif
data_yu81
_audit_creation_method         'generated by CrystalDiffract 7 for macOS'
_cell_length_a                  10.9290
_cell_length_b                  10.3040
_cell_length_c                  14.8120
_cell_angle_alpha               90.0000
_cell_angle_beta                93.1660
_cell_angle_gamma               90.0000

_symmetry_space_group_name_H-M     'P 21/c'

loop_
_symmetry_equiv_pos_as_xyz
'+x,+y,+z'
'-x,1/2+y,1/2-z'
'-x,-y,-z'
'+x,1/2-y,1/2+z'

loop_
_atom_site_label
_atom_site_type_symbol
_atom_site_occupancy
_atom_site_fract_x
_atom_site_fract_y
_atom_site_fract_z
_atom_site_U_iso_or_equiv
 C1  C 1.0000  0.7326  0.4221  0.6340  0.0419
 C2  C 1.0000  0.8189  0.3128  0.6596  0.0609
 C3  C 1.0000  0.7345  0.5032  0.5622  0.0355
 C4  C 1.0000  0.8104  0.4860  0.4851  0.0388
 C5  C 1.0000  0.9301  0.3489  0.3987  0.0657
 C6  C 1.0000  0.6561  0.6250  0.5567  0.0342
 C7  C 1.0000  0.5491  0.6142  0.6178  0.0371
 C8  C 1.0000  0.4522  0.7102  0.6070  0.0405
 C9  C 1.0000  0.3713  0.8778  0.5127  0.0688
 C10  C 1.0000  0.5481  0.5246  0.6842  0.0424
 C11  C 1.0000  0.4500  0.5050  0.7497  0.0663
 C12  C 1.0000  0.7356  0.7432  0.5835  0.0343
 C13  C 1.0000  0.7698  0.7591  0.6750  0.0406
 C14  C 1.0000  0.8439  0.8588  0.7070  0.0475
 C15  C 1.0000  0.8901  0.9474  0.6478  0.0496
 C16  C 1.0000  0.8611  0.9337  0.5568  0.0465
 C17  C 1.0000  0.7851  0.8341  0.5260  0.0387
 H1  H 1.0000  0.6420  0.3820  0.7400  0.0510
 H6  H 1.0000  0.6237  0.6362  0.4941  0.0410
 H13  H 1.0000  0.7413  0.6997  0.7161  0.0480
 H14  H 1.0000  0.8628  0.8666  0.7688  0.0570
 H15  H 1.0000  0.9400  0.0151  0.6691  0.0590
 H16  H 1.0000  0.8926  0.9916  0.5159  0.0550
 H11A  H 1.0000  0.4601  0.4215  0.7778  0.0990
 H11B  H 1.0000  0.3710  0.5094  0.7180  0.0990
 H11C  H 1.0000  0.4560  0.5715  0.7951  0.0990
 H2A  H 1.0000  0.8436  0.3191  0.7227  0.0910
 H2B  H 1.0000  0.8898  0.3181  0.6243  0.0910
 H2C  H 1.0000  0.7783  0.2313  0.6482  0.0910
 H5A  H 1.0000  0.8749  0.3530  0.3461  0.0980
 H5B  H 1.0000  0.9683  0.2651  0.4021  0.0980
 H5C  H 1.0000  0.9918  0.4147  0.3948  0.0980
 H9A  H 1.0000  0.3814  0.9143  0.4540  0.1040
 H9B  H 1.0000  0.3819  0.9445  0.5577  0.1040
 H9C  H 1.0000  0.2906  0.8414  0.5148  0.1040
 N1  N 1.0000  0.6444  0.4392  0.6960  0.0487
 N2  N 1.0000  0.7601  0.8316  0.4267  0.0507
 O1  O 1.0000  0.8213  0.5685  0.4285  0.0671
 O2  O 1.0000  0.8631  0.3701  0.4783  0.0546
 O3  O 1.0000  0.3719  0.7338  0.6586  0.0575
 O4  O 1.0000  0.4608  0.7781  0.5302  0.0548
 O5  O 1.0000  0.6583  0.8043  0.3960  0.0631
 O6  O 1.0000  0.8449  0.8629  0.3807  0.0873

loop_
_atom_site_aniso_label
_atom_site_aniso_U_11
_atom_site_aniso_U_22
_atom_site_aniso_U_33
_atom_site_aniso_U_23
_atom_site_aniso_U_13
_atom_site_aniso_U_12
C1   0.0483 0.0389 0.0385 0.0011 0.0055 0.0011
C2   0.0769 0.0534 0.0525 0.0149 0.0068 0.0211
C3   0.0413 0.0345 0.0306 -0.0012 0.0037 0.0021
C4   0.0434 0.0364 0.0365 -0.0044 0.0039 0.0051
C5   0.0673 0.0724 0.0573 -0.0153 0.0202 0.0236
C6   0.0379 0.0358 0.0290 -0.0003 0.0056 0.0027
C7   0.0363 0.0405 0.0344 -0.0029 0.0053 0.0002
C8   0.0376 0.0423 0.0415 -0.0076 0.0016 -0.0024
C9   0.0571 0.0613 0.0880 0.0127 0.0009 0.0202
C10   0.0425 0.0480 0.0366 0.0024 0.0074 -0.0015
C11   0.0578 0.0800 0.0611 0.0171 0.0227 -0.0018
C12   0.0366 0.0354 0.0309 -0.0011 0.0096 0.0067
C13   0.0426 0.0473 0.0320 -0.0023 0.0088 0.0008
C14   0.0472 0.0565 0.0389 -0.0113 0.0049 0.0031
C15   0.0469 0.0405 0.0613 -0.0125 0.0041 -0.0014
C16   0.0462 0.0348 0.0585 0.0051 0.0119 0.0017
C17   0.0453 0.0361 0.0347 0.0031 0.0075 0.0076
N1   0.0532 0.0526 0.0402 0.0166 0.0133 0.0067
N2   0.0703 0.0426 0.0393 0.0081 0.0098 0.0019
O1   0.1049 0.0495 0.0470 0.0083 0.0365 0.0183
O2   0.0664 0.0488 0.0487 -0.0013 0.0183 0.0208
O3   0.0480 0.0655 0.0589 -0.0086 0.0169 0.0096
O4   0.0503 0.0567 0.0575 0.0139 0.0107 0.0176
O5   0.0742 0.0718 0.0432 0.0118 -0.0054 0.0041
O6   0.1101 0.1013 0.0504 0.0075 0.0330 -0.0331

File: XRD/CrystalDiffract/NIF_Beta_23C_XRD_CrystalDiffract_Crystal_Structure.cif
data_yu03rt
_audit_creation_method         'generated by CrystalDiffract 7 for macOS'
_cell_length_a                   9.8400
_cell_length_b                  13.8070
_cell_length_c                  14.2060
_cell_angle_alpha               61.3900
_cell_angle_beta                79.7600
_cell_angle_gamma               81.9900

_symmetry_space_group_name_H-M     'P -1'

loop_
_symmetry_equiv_pos_as_xyz
'+x,+y,+z'
'-x,-y,-z'

loop_
_atom_site_label
_atom_site_type_symbol
_atom_site_occupancy
_atom_site_fract_x
_atom_site_fract_y
_atom_site_fract_z
_atom_site_U_iso_or_equiv
 C1  C 1.0000  0.9946  0.9504  0.7431  0.0547
 C2  C 1.0000  0.9099  0.8927  0.8526  0.0713
 C3  C 1.0000  0.9702  0.0535  0.6649  0.0507
 C4  C 1.0000  0.8453  0.1182  0.6788  0.0641
 C5  C 1.0000  0.7129  0.2877  0.5975  0.1037
 C6  C 1.0000  0.0718  0.1057  0.5624  0.0458
 C7  C 1.0000  0.1779  0.0203  0.5503  0.0471
 C8  C 1.0000  0.2720  0.0617  0.4490  0.0526
 C9  C 1.0000  0.4329  0.0211  0.3270  0.0740
 C10  C 1.0000  0.1918  0.9158  0.6316  0.0519
 C11  C 1.0000  0.2937  0.8239  0.6331  0.0681
 C12  C 1.0000  0.1422  0.1968  0.5632  0.0446
 C13  C 1.0000  0.2334  0.1656  0.6390  0.0536
 C14  C 1.0000  0.2971  0.2418  0.6491  0.0692
 C15  C 1.0000  0.2708  0.3530  0.5848  0.0777
 C16  C 1.0000  0.1804  0.3874  0.5107  0.0642
 C17  C 1.0000  0.1202  0.3098  0.4995  0.0499
 C10A  C 1.0000  0.7034  0.5779  0.8681  0.0506
 C11A  C 1.0000  0.7576  0.6766  0.8623  0.0695
 C12A  C 1.0000  0.7704  0.3035  0.9213  0.0439
 C13A  C 1.0000  0.8695  0.3518  0.8329  0.0520
 C14A  C 1.0000  0.9739  0.2921  0.8021  0.0670
 C15A  C 1.0000  0.9820  0.1787  0.8595  0.0757
 C16A  C 1.0000  0.8855  0.1276  0.9461  0.0653
 C17A  C 1.0000  0.7837  0.1890  0.9773  0.0494
 C1A  C 1.0000  0.5702  0.5310  0.7694  0.0498
 C2A  C 1.0000  0.5004  0.5830  0.6687  0.0687
 C3A  C 1.0000  0.5658  0.4255  0.8476  0.0466
 C4A  C 1.0000  0.4839  0.3494  0.8420  0.0587
 C5A  C 1.0000  0.4097  0.1668  0.9344  0.1003
 C6A  C 1.0000  0.6536  0.3800  0.9404  0.0419
 C7A  C 1.0000  0.7082  0.4727  0.9478  0.0441
 C8A  C 1.0000  0.7757  0.4371  0.0441  0.0497
 C9A  C 1.0000  0.8674  0.4878  0.1556  0.0863
 H1  H 1.0000  0.1190  0.8220  0.7750  0.0620
 H6  H 1.0000  0.0197  0.1393  0.5003  0.0580
 H13  H 1.0000  0.2516  0.0908  0.6841  0.0660
 H14  H 1.0000  0.3585  0.2181  0.6998  0.0800
 H15  H 1.0000  0.3143  0.4045  0.5917  0.0880
 H16  H 1.0000  0.1597  0.4625  0.4682  0.0790
 H11A  H 1.0000  0.3771  0.8543  0.5869  0.1080
 H11B  H 1.0000  0.2548  0.7820  0.6077  0.1080
 H11C  H 1.0000  0.3143  0.7766  0.7055  0.1080
 H11D  H 1.0000  0.7731  0.7320  0.7881  0.1070
 H11E  H 1.0000  0.8431  0.6556  0.8928  0.1070
 H11F  H 1.0000  0.6914  0.7058  0.9021  0.1070
 H13A  H 1.0000  0.8649  0.4284  0.7926  0.0680
 H14A  H 1.0000  0.0389  0.3282  0.7426  0.0840
 H15A  H 1.0000  0.0526  0.1374  0.8395  0.0910
 H16A  H 1.0000  0.8887  0.0508  0.9843  0.0800
 H1A  H 1.0000  0.6510  0.6680  0.7280  0.0730
 H2A  H 1.0000  0.9022  0.9366  0.8893  0.1120
 H2AA  H 1.0000  0.5258  0.5402  0.6306  0.1100
 H2AB  H 1.0000  0.5290  0.6569  0.6232  0.1100
 H2AC  H 1.0000  0.4019  0.5851  0.6881  0.1100
 H2B  H 1.0000  0.9544  0.8217  0.8946  0.1120
 H2C  H 1.0000  0.8192  0.8831  0.8433  0.1120
 H5A  H 1.0000  0.7165  0.3580  0.5336  0.1680
 H5AA  H 1.0000  0.4606  0.1443  0.8831  0.1490
 H5AB  H 1.0000  0.3185  0.1950  0.9151  0.1490
 H5AC  H 1.0000  0.4033  0.1045  0.0053  0.1490
 H5B  H 1.0000  0.7101  0.2984  0.6598  0.1680
 H5C  H 1.0000  0.6315  0.2528  0.6040  0.1680
 H6A  H 1.0000  0.5957  0.3366  0.0083  0.0530
 H9A  H 1.0000  0.5086  0.0485  0.3398  0.1140
 H9AA  H 1.0000  0.9646  0.4880  0.1302  0.1230
 H9AB  H 1.0000  0.8457  0.4157  0.2129  0.1230
 H9AC  H 1.0000  0.8435  0.5412  0.1819  0.1230
 H9B  H 1.0000  0.3930  0.0787  0.2654  0.1140
 H9C  H 1.0000  0.4661  0.9597  0.3134  0.1140
 N1  N 1.0000  0.1051  0.8861  0.7274  0.0554
 N2  N 1.0000  0.0269  0.3556  0.4147  0.0588
 N1A  N 1.0000  0.6427  0.6031  0.7780  0.0561
 N2A  N 1.0000  0.6903  0.1246  0.0754  0.0595
 O1  O 1.0000  0.7569  0.0912  0.7559  0.0866
 O2  O 1.0000  0.8346  0.2182  0.5902  0.0713
 O3  O 1.0000  0.2950  0.1575  0.3938  0.0760
 O4  O 1.0000  0.3300  0.9861  0.4203  0.0688
 O5  O 1.0000  0.0269  0.3101  0.3601  0.0838
 O6  O 1.0000  0.9579  0.4404  0.4011  0.0904
 O1A  O 1.0000  0.4261  0.3636  0.7682  0.0941
 O2A  O 1.0000  0.4798  0.2516  0.9339  0.0694
 O3A  O 1.0000  0.8153  0.3433  0.0989  0.0912
 O4A  O 1.0000  0.7898  0.5158  0.0681  0.0760
 O5A  O 1.0000  0.6380  0.1639  0.1337  0.0794
 O6A  O 1.0000  0.6730  0.0311  0.0960  0.1014

loop_
_atom_site_aniso_label
_atom_site_aniso_U_11
_atom_site_aniso_U_22
_atom_site_aniso_U_33
_atom_site_aniso_U_23
_atom_site_aniso_U_13
_atom_site_aniso_U_12
C1   0.0618 0.0502 0.0522 -0.0212 -0.0071 -0.0123
C2   0.0890 0.0650 0.0600 -0.0187 0.0061 -0.0309
C3   0.0499 0.0485 0.0536 -0.0223 -0.0061 -0.0091
C4   0.0572 0.0620 0.0730 -0.0321 -0.0107 -0.0074
C5   0.0720 0.0840 0.1550 -0.0450 -0.0020 0.0150
C6   0.0535 0.0429 0.0410 -0.0130 -0.0102 -0.0010
C7   0.0560 0.0430 0.0423 -0.0173 -0.0060 -0.0042
C8   0.0620 0.0435 0.0524 -0.0183 -0.0113 0.0028
C9   0.0700 0.0820 0.0700 -0.0367 0.0111 -0.0037
C10   0.0666 0.0390 0.0502 -0.0144 -0.0149 -0.0007
C11   0.0960 0.0434 0.0650 -0.0175 -0.0169 0.0121
C12   0.0487 0.0428 0.0424 -0.0169 -0.0024 -0.0030
C13   0.0582 0.0572 0.0455 -0.0210 -0.0061 -0.0055
C14   0.0595 0.0850 0.0630 -0.0410 -0.0054 -0.0117
C15   0.0750 0.0760 0.0820 -0.0470 0.0060 -0.0256
C16   0.0770 0.0487 0.0670 -0.0275 0.0121 -0.0145
C17   0.0604 0.0437 0.0455 -0.0178 -0.0001 -0.0044
C10A   0.0620 0.0411 0.0488 -0.0173 -0.0042 -0.0035
C11A   0.1070 0.0374 0.0640 -0.0168 -0.0147 -0.0087
C12A   0.0542 0.0399 0.0376 -0.0152 -0.0056 -0.0038
C13A   0.0634 0.0450 0.0477 -0.0140 0.0019 -0.0047
C14A   0.0690 0.0710 0.0610 -0.0283 0.0074 -0.0026
C15A   0.0810 0.0700 0.0760 -0.0410 -0.0070 0.0180
C16A   0.0840 0.0438 0.0680 -0.0249 -0.0140 0.0098
C17A   0.0613 0.0413 0.0455 -0.0153 -0.0086 -0.0040
C1A   0.0526 0.0507 0.0462 -0.0202 -0.0053 0.0029
C2A   0.0790 0.0660 0.0610 -0.0185 -0.0250 0.0151
C3A   0.0456 0.0453 0.0489 -0.0204 -0.0036 -0.0011
C4A   0.0572 0.0590 0.0600 -0.0268 -0.0088 -0.0010
C5A   0.1170 0.0780 0.1060 -0.0330 -0.0190 -0.0440
C6A   0.0506 0.0367 0.0383 -0.0114 -0.0021 -0.0057
C7A   0.0559 0.0371 0.0393 -0.0149 -0.0032 -0.0040
C8A   0.0620 0.0435 0.0436 -0.0161 -0.0033 -0.0088
C9A   0.0880 0.0960 0.0750 -0.0420 -0.0320 -0.0070
N1   0.0797 0.0387 0.0478 -0.0064 -0.0088 -0.0019
N2   0.0801 0.0426 0.0537 -0.0102 -0.0105 0.0097
N1A   0.0821 0.0397 0.0466 -0.0092 -0.0144 -0.0026
N2A   0.0815 0.0389 0.0580 -0.0074 -0.0080 -0.0137
O1   0.0707 0.0992 0.0900 -0.0455 0.0160 -0.0159
O2   0.0564 0.0620 0.0955 -0.0299 -0.0068 0.0071
O3   0.1226 0.0437 0.0618 -0.0121 0.0178 -0.0045
O4   0.0795 0.0592 0.0676 -0.0308 0.0138 -0.0081
O5   0.1219 0.0707 0.0589 -0.0251 -0.0366 0.0205
O6   0.1159 0.0578 0.0975 -0.0266 -0.0327 0.0332
O1A   0.1097 0.0879 0.0846 -0.0339 -0.0423 -0.0143
O2A   0.0757 0.0606 0.0720 -0.0255 -0.0102 -0.0221
O3A   0.1620 0.0453 0.0663 -0.0125 -0.0519 0.0047
O4A   0.0985 0.0592 0.0704 -0.0303 -0.0361 0.0010
O5A   0.1177 0.0641 0.0564 -0.0145 0.0161 -0.0238
O6A   0.1420 0.0453 0.1170 -0.0194 0.0133 -0.0341

File: XRD/CrystalDiffract/NIF_Beta_Prime_340K_XRD_CrystalDiffract_Crystal_Structure.cif
data_yu98_[Full_Structure]
_audit_creation_method         'generated by CrystalDiffract 7 for macOS'
_cell_length_a                   9.6960
_cell_length_b                  14.2310
_cell_length_c                  14.4630
_cell_angle_alpha               61.9000
_cell_angle_beta                80.4000
_cell_angle_gamma               81.7980

_symmetry_space_group_name_H-M     'P -1'

loop_
_symmetry_equiv_pos_as_xyz
'+x,+y,+z'
'-x,-y,-z'

loop_
_atom_site_label
_atom_site_type_symbol
_atom_site_occupancy
_atom_site_fract_x
_atom_site_fract_y
_atom_site_fract_z
_atom_site_U_iso_or_equiv
 C1  C 1.0000  0.7511  0.9745  0.5613  0.0580
 C2  C 1.0000  0.6953  0.8871  0.5503  0.0800
 C3  C 1.0000  0.7586  0.0781  0.4905  0.0503
 C4  C 1.0000  0.7264  0.1236  0.3829  0.0613
 C5  C 1.0000  0.6355  0.1021  0.2517  0.1083
 C6  C 1.0000  0.8035  0.1577  0.5204  0.0537
 C7  C 1.0000  0.8980  0.1005  0.6084  0.0597
 C8  C 1.0000  0.9950  0.1615  0.6215  0.0800
 C9  C 1.0000  0.0969  0.3295  0.5429  0.1450
 C10  C 1.0000  0.8851  0.9966  0.6766  0.0643
 C11  C 1.0000  0.9558  0.9297  0.7753  0.0970
 C12  C 1.0000  0.6772  0.2142  0.5585  0.0577
 C13  C 1.0000  0.5710  0.1528  0.6301  0.0753
 C14  C 1.0000  0.4611  0.1942  0.6772  0.0993
 C15  C 1.0000  0.4558  0.2976  0.6572  0.1113
 C16  C 1.0000  0.5565  0.3609  0.5887  0.0977
 C17  C 1.0000  0.6629  0.3196  0.5379  0.0677
 C18  C 1.0000  0.5353  0.4721  0.1938  0.0803
 C19  C 1.0000  0.4606  0.3961  0.2978  0.1063
 C20  C 1.0000  0.5015  0.5759  0.1364  0.0780
 C21  C 0.6270  0.3724  0.6239  0.1781  0.0800
 C22  C 0.6270  0.2558  0.7810  0.1752  0.1160
 C23  C 1.0000  0.5984  0.6425  0.0397  0.0747
 C24  C 1.0000  0.6952  0.5737  0.9971  0.0620
 C25  C 1.0000  0.7588  0.6307  0.8897  0.0713
 C26  C 1.0000  0.9280  0.6246  0.7517  0.1120
 C27  C 1.0000  0.7225  0.4686  0.0602  0.0667
 C28  C 1.0000  0.8233  0.3893  0.0377  0.0913
 C29  C 1.0000  0.6888  0.7074  0.0639  0.0667
 C30  C 1.0000  0.7882  0.6508  0.1337  0.0847
 C31  C 1.0000  0.8723  0.6997  0.1630  0.0967
 C32  C 1.0000  0.8584  0.8086  0.1236  0.1003
 C33  C 1.0000  0.7639  0.8676  0.0554  0.0893
 C34  C 1.0000  0.6815  0.8173  0.0247  0.0683
 C21A  C 0.3730  0.3710  0.6452  0.1390  0.1080
 C22A  C 0.3730  0.2490  0.8076  0.0920  0.1640
 H1  H 1.0000  0.7787  0.8780  0.7068  0.0850
 H3  H 1.0000  0.6793  0.3596  0.2031  0.0970
 H6  H 1.0000  0.8560  0.2116  0.4585  0.0660
 H13  H 1.0000  0.5745  0.0809  0.6469  0.0960
 H14  H 1.0000  0.3906  0.1511  0.7226  0.1270
 H15  H 1.0000  0.3832  0.3251  0.6904  0.1340
 H16  H 1.0000  0.5544  0.4316  0.5758  0.1140
 H23  H 1.0000  0.5406  0.6928  0.9845  0.0870
 H30  H 1.0000  0.7981  0.5768  0.1618  0.1010
 H31  H 1.0000  0.9384  0.6592  0.2092  0.1130
 H32  H 1.0000  0.9143  0.8419  0.1440  0.1110
 H33  H 1.0000  0.7540  0.9414  0.0292  0.1070
 H11A  H 1.0000  0.9003  0.8712  0.8231  0.1520
 H11B  H 1.0000  0.9651  0.9729  0.8084  0.1520
 H11C  H 1.0000  0.0470  0.9024  0.7573  0.1520
 H19A  H 1.0000  0.4118  0.3485  0.2871  0.1640
 H19B  H 1.0000  0.3946  0.4361  0.3257  0.1640
 H19C  H 1.0000  0.5280  0.3555  0.3467  0.1640
 H22A  H 0.6270  0.1731  0.7713  0.1531  0.1730
 H22B  H 0.6270  0.2707  0.8557  0.1422  0.1730
 H22C  H 0.6270  0.2440  0.7537  0.2504  0.1730
 H22D  H 0.3730  0.2792  0.8593  0.1081  0.2450
 H22E  H 0.3730  0.1888  0.7610  0.1518  0.2450
 H22F  H 0.3730  0.1981  0.8436  0.0318  0.2450
 H26A  H 1.0000  0.8591  0.6529  0.7027  0.1890
 H26B  H 1.0000  0.9912  0.5727  0.7386  0.1890
 H26C  H 1.0000  0.9796  0.6815  0.7430  0.1890
 H28A  H 1.0000  0.8234  0.3214  0.0997  0.1450
 H28B  H 1.0000  0.9159  0.4141  0.0177  0.1450
 H28C  H 1.0000  0.7949  0.3817  0.9812  0.1450
 H2A  H 1.0000  0.6962  0.8227  0.6159  0.1220
 H2B  H 1.0000  0.7531  0.8750  0.4957  0.1220
 H2C  H 1.0000  0.6009  0.9081  0.5324  0.1220
 H5A  H 1.0000  0.7133  0.1381  0.2029  0.1610
 H5B  H 1.0000  0.5542  0.1516  0.2414  0.1610
 H5C  H 1.0000  0.6167  0.0444  0.2399  0.1610
 H9A  H 1.0000  0.1057  0.3922  0.4759  0.1990
 H9B  H 1.0000  0.1876  0.2924  0.5578  0.1990
 H9C  H 1.0000  0.0589  0.3498  0.5971  0.1990
 N1  N 1.0000  0.8011  0.9393  0.6567  0.0660
 N2  N 1.0000  0.7579  0.3987  0.4561  0.0923
 N3  N 1.0000  0.6506  0.4230  0.1595  0.0747
 N4  N 1.0000  0.5837  0.8896  0.9452  0.0957
 O1  O 1.0000  0.7468  0.2143  0.3173  0.0940
 O2  O 1.0000  0.6689  0.0605  0.3580  0.0930
 O3  O 1.0000  0.0639  0.1329  0.6932  0.1307
 O4  O 1.0000  0.0034  0.2594  0.5396  0.0997
 O5  O 1.0000  0.7952  0.4648  0.4760  0.1670
 O6  O 1.0000  0.7887  0.3966  0.3726  0.1050
 O7  O 0.6270  0.2801  0.5749  0.2415  0.1370
 O8  O 0.6270  0.3782  0.7231  0.1441  0.0970
 O9  O 1.0000  0.7252  0.7229  0.8321  0.0950
 O10  O 1.0000  0.8591  0.5749  0.8576  0.0950
 O11  O 0.4600  0.6378  0.9624  0.8650  0.0974
 O12  O 0.4600  0.4699  0.8637  0.9422  0.0974
 O11A  O 0.3370  0.5197  0.9513  0.9775  0.0974
 O11B  O 0.1120  0.4585  0.8770  0.9610  0.0974
 O11C  O 0.0910  0.5700  0.9825  0.9290  0.0974
 O12A  O 0.3370  0.5816  0.8889  0.8640  0.0974
 O12B  O 0.1120  0.6510  0.9030  0.8616  0.0974
 O12C  O 0.0910  0.5230  0.8560  0.9020  0.0974
 O7A  O 0.3730  0.2666  0.6049  0.2017  0.1250
 O8A  O 0.3730  0.3745  0.7429  0.0699  0.1140

loop_
_atom_site_aniso_label
_atom_site_aniso_U_11
_atom_site_aniso_U_22
_atom_site_aniso_U_33
_atom_site_aniso_U_23
_atom_site_aniso_U_13
_atom_site_aniso_U_12
C1   0.0740 0.0530 0.0470 -0.0180 -0.0050 -0.0110
C2   0.1140 0.0530 0.0730 -0.0200 -0.0120 -0.0230
C3   0.0630 0.0460 0.0420 -0.0140 -0.0060 -0.0100
C4   0.0730 0.0580 0.0530 -0.0220 -0.0060 -0.0120
C5   0.1420 0.1200 0.0630 -0.0300 -0.0330 -0.0420
C6   0.0630 0.0550 0.0430 -0.0170 -0.0030 -0.0160
C7   0.0610 0.0670 0.0510 -0.0290 -0.0070 -0.0080
C8   0.0770 0.0860 0.0770 -0.0460 -0.0130 -0.0050
C9   0.1410 0.1300 0.1640 -0.0770 -0.0370 -0.0610
C10   0.0670 0.0750 0.0510 -0.0250 -0.0100 -0.0030
C11   0.1130 0.1040 0.0740 -0.0280 -0.0340 0.0110
C12   0.0660 0.0550 0.0520 -0.0210 -0.0030 -0.0100
C13   0.0840 0.0650 0.0770 -0.0290 0.0120 -0.0060
C14   0.0950 0.0990 0.1040 -0.0420 0.0260 -0.0080
C15   0.1050 0.1220 0.1070 -0.0650 0.0120 0.0120
C16   0.1130 0.0750 0.1050 -0.0510 -0.0200 0.0170
C17   0.0770 0.0580 0.0680 -0.0250 -0.0090 -0.0070
C18   0.0850 0.0890 0.0670 -0.0340 -0.0140 -0.0210
C19   0.1080 0.1230 0.0880 -0.0380 0.0060 -0.0420
C20   0.0770 0.0810 0.0760 -0.0400 -0.0200 -0.0070
C23   0.0950 0.0630 0.0660 -0.0280 -0.0410 0.0050
C24   0.0900 0.0490 0.0470 -0.0140 -0.0220 -0.0080
C25   0.1000 0.0560 0.0580 -0.0120 -0.0240 -0.0140
C26   0.1260 0.1410 0.0690 -0.0220 0.0120 -0.0100
C27   0.0960 0.0580 0.0460 -0.0160 -0.0140 -0.0080
C28   0.1310 0.0650 0.0780 -0.0230 -0.0110 0.0070
C29   0.0870 0.0620 0.0510 -0.0230 -0.0210 -0.0020
C30   0.1090 0.0720 0.0730 -0.0270 -0.0380 -0.0070
C31   0.1020 0.1090 0.0790 -0.0410 -0.0310 -0.0110
C32   0.0940 0.1150 0.0920 -0.0590 -0.0110 -0.0280
C33   0.0940 0.0770 0.0970 -0.0390 -0.0020 -0.0210
C34   0.0790 0.0680 0.0580 -0.0270 -0.0110 -0.0050
N1   0.0890 0.0570 0.0520 -0.0100 -0.0090 -0.0110
N2   0.1060 0.0560 0.1150 -0.0330 -0.0180 -0.0120
N3   0.1050 0.0650 0.0540 -0.0120 -0.0150 -0.0040
O1   0.1620 0.0610 0.0590 -0.0090 -0.0320 -0.0270
O2   0.1370 0.0860 0.0560 -0.0170 -0.0230 -0.0480
O3   0.1400 0.1410 0.1110 -0.0560 -0.0600 -0.0240
O4   0.1000 0.0870 0.1120 -0.0480 -0.0290 -0.0280
O5   0.1680 0.1000 0.2330 -0.0940 -0.0080 -0.0430
O6   0.1400 0.0810 0.0940 -0.0110 0.0060 -0.0320
O9   0.1490 0.0650 0.0710 0.0040 -0.0200 -0.0110
O10   0.1310 0.0910 0.0630 -0.0130 0.0090 0.0060

File: XRD/CrystalDiffract/NIF_Delta_100K_XRD_CrystalDiffract_Crystal_Structure.cif
data_yu182
_audit_creation_method         'generated by CrystalDiffract 7 for macOS'
_cell_length_a                  11.9050
_cell_length_b                  10.9080
_cell_length_c                  12.7790
_cell_angle_alpha               90.0000
_cell_angle_beta               106.9800
_cell_angle_gamma               90.0000

_symmetry_space_group_name_H-M     'P 21/n'

loop_
_symmetry_equiv_pos_as_xyz
'+x,+y,+z'
'1/2-x,1/2+y,1/2-z'
'-x,-y,-z'
'1/2+x,1/2-y,1/2+z'

loop_
_atom_site_label
_atom_site_type_symbol
_atom_site_occupancy
_atom_site_fract_x
_atom_site_fract_y
_atom_site_fract_z
_atom_site_U_iso_or_equiv
 C1  C 1.0000  0.5888  0.7139  0.5301  0.0146
 C2  C 1.0000  0.5384  0.8390  0.5361  0.0205
 C3  C 1.0000  0.5816  0.6483  0.4381  0.0130
 C4  C 1.0000  0.5173  0.6993  0.3311  0.0154
 C5  C 1.0000  0.4558  0.6649  0.1408  0.0236
 C6  C 1.0000  0.6372  0.5216  0.4415  0.0116
 C7  C 1.0000  0.6904  0.4776  0.5595  0.0121
 C8  C 1.0000  0.7451  0.3555  0.5761  0.0135
 C9  C 1.0000  0.7823  0.1799  0.4808  0.0206
 C10  C 1.0000  0.6922  0.5493  0.6469  0.0135
 C11  C 1.0000  0.7392  0.5171  0.7656  0.0179
 C12  C 1.0000  0.7335  0.5238  0.3836  0.0127
 C13  C 1.0000  0.8351  0.5906  0.4336  0.0164
 C14  C 1.0000  0.9303  0.5945  0.3915  0.0213
 C15  C 1.0000  0.9270  0.5301  0.2972  0.0244
 C16  C 1.0000  0.8262  0.4669  0.2429  0.0220
 C17  C 1.0000  0.7312  0.4655  0.2856  0.0154
 H1  H 1.0000  0.6466  0.7085  0.6890  0.0190
 H6  H 1.0000  0.5750  0.4623  0.4027  0.0140
 H13  H 1.0000  0.8393  0.6349  0.4987  0.0200
 H14  H 1.0000  0.9977  0.6415  0.4274  0.0250
 H15  H 1.0000  0.9934  0.5294  0.2702  0.0280
 H16  H 1.0000  0.8218  0.4247  0.1768  0.0250
 H11A  H 1.0000  0.8189  0.5498  0.7947  0.0270
 H11B  H 1.0000  0.7410  0.4277  0.7739  0.0270
 H11C  H 1.0000  0.6885  0.5526  0.8058  0.0270
 H2A  H 1.0000  0.5384  0.8556  0.6115  0.0310
 H2B  H 1.0000  0.4577  0.8422  0.4876  0.0310
 H2C  H 1.0000  0.5861  0.9007  0.5132  0.0310
 H5A  H 1.0000  0.4548  0.6007  0.0869  0.0370
 H5B  H 1.0000  0.5000  0.7358  0.1269  0.0370
 H5C  H 1.0000  0.3751  0.6898  0.1349  0.0370
 H9A  H 1.0000  0.7845  0.1603  0.4066  0.0300
 H9B  H 1.0000  0.7392  0.1156  0.5065  0.0300
 H9C  H 1.0000  0.8627  0.1847  0.5298  0.0300
 N1  N 1.0000  0.6460  0.6659  0.6311  0.0157
 N2  N 1.0000  0.6264  0.4006  0.2178  0.0185
 O1  O 1.0000  0.4743  0.8008  0.3124  0.0254
 O2  O 1.0000  0.5110  0.6184  0.2494  0.0182
 O3  O 1.0000  0.8050  0.3105  0.6614  0.0201
 O4  O 1.0000  0.7243  0.2958  0.4802  0.0175
 O5  O 1.0000  0.5659  0.3398  0.2609  0.0222
 O6  O 1.0000  0.6050  0.4112  0.1177  0.0294

loop_
_atom_site_aniso_label
_atom_site_aniso_U_11
_atom_site_aniso_U_22
_atom_site_aniso_U_33
_atom_site_aniso_U_23
_atom_site_aniso_U_13
_atom_site_aniso_U_12
C1   0.0132 0.0130 0.0176 -0.0004 0.0046 -0.0006
C2   0.0227 0.0145 0.0244 -0.0028 0.0061 0.0032
C3   0.0123 0.0118 0.0149 0.0010 0.0035 0.0000
C4   0.0135 0.0155 0.0173 0.0029 0.0054 0.0003
C5   0.0253 0.0314 0.0142 0.0085 0.0014 0.0046
C6   0.0126 0.0109 0.0112 -0.0001 0.0030 -0.0005
C7   0.0133 0.0113 0.0117 0.0007 0.0034 -0.0014
C8   0.0145 0.0125 0.0134 0.0004 0.0050 -0.0024
C9   0.0269 0.0131 0.0217 -0.0012 0.0087 0.0032
C10   0.0132 0.0136 0.0136 -0.0008 0.0038 -0.0023
C11   0.0228 0.0193 0.0116 -0.0010 0.0038 -0.0024
C12   0.0144 0.0112 0.0126 0.0024 0.0036 0.0018
C13   0.0160 0.0144 0.0187 -0.0005 0.0053 -0.0018
C14   0.0166 0.0201 0.0272 0.0031 0.0087 -0.0017
C15   0.0217 0.0263 0.0253 0.0077 0.0138 0.0046
C16   0.0268 0.0237 0.0156 0.0032 0.0103 0.0071
C17   0.0186 0.0153 0.0124 0.0011 0.0032 0.0018
N1   0.0195 0.0143 0.0134 -0.0037 0.0040 0.0008
N2   0.0232 0.0192 0.0131 -0.0032 0.0017 0.0030
O1   0.0308 0.0195 0.0259 0.0070 0.0081 0.0099
O2   0.0222 0.0202 0.0123 0.0024 0.0004 0.0041
O3   0.0270 0.0184 0.0149 0.0035 0.0038 0.0057
O4   0.0257 0.0123 0.0145 -0.0015 0.0034 0.0031
O5   0.0235 0.0220 0.0212 -0.0069 0.0041 -0.0042
O6   0.0395 0.0375 0.0112 -0.0020 0.0000 0.0016

File: XRD/CrystalDiffract/NIF_Gamma_100K_XRD_CrystalDiffract_Crystal_Structure.cif
data_yu73
_audit_creation_method         'generated by CrystalDiffract 7 for macOS'
_cell_length_a                  19.0650
_cell_length_b                  11.5060
_cell_length_c                  15.1090
_cell_angle_alpha               90.0000
_cell_angle_beta               108.9620
_cell_angle_gamma               90.0000

_symmetry_space_group_name_H-M     'P 21/c'

loop_
_symmetry_equiv_pos_as_xyz
'+x,+y,+z'
'-x,1/2+y,1/2-z'
'-x,-y,-z'
'+x,1/2-y,1/2+z'

loop_
_atom_site_label
_atom_site_type_symbol
_atom_site_occupancy
_atom_site_fract_x
_atom_site_fract_y
_atom_site_fract_z
_atom_site_U_iso_or_equiv
 C1  C 1.0000  0.5469  0.6018  0.3726  0.0169
 C2  C 1.0000  0.6072  0.5143  0.3815  0.0229
 C3  C 1.0000  0.4768  0.5829  0.3734  0.0149
 C4  C 1.0000  0.4470  0.4685  0.3856  0.0150
 C5  C 1.0000  0.4590  0.2648  0.3931  0.0223
 C6  C 1.0000  0.4205  0.6811  0.3599  0.0153
 C7  C 1.0000  0.4568  0.7997  0.3659  0.0165
 C8  C 1.0000  0.4115  0.9026  0.3659  0.0211
 C9  C 1.0000  0.2892  0.9633  0.3474  0.0402
 C10  C 1.0000  0.5280  0.8122  0.3672  0.0187
 C11  C 1.0000  0.5682  0.9245  0.3716  0.0245
 C12  C 1.0000  0.3600  0.6645  0.2643  0.0157
 C13  C 1.0000  0.3795  0.6908  0.1853  0.0176
 C14  C 1.0000  0.3338  0.6674  0.0947  0.0201
 C15  C 1.0000  0.2669  0.6106  0.0818  0.0201
 C16  C 1.0000  0.2444  0.5847  0.1578  0.0204
 C17  C 1.0000  0.2896  0.6155  0.2470  0.0175
 C10A  C 1.0000  0.9805  0.0168  0.1330  0.0180
 C11A  C 1.0000  0.9395  0.9042  0.1231  0.0228
 C12A  C 1.0000  0.1429  0.1670  0.2425  0.0163
 C13A  C 1.0000  0.1217  0.1325  0.3188  0.0181
 C14A  C 1.0000  0.1638  0.1576  0.4104  0.0222
 C15A  C 1.0000  0.2283  0.2232  0.4287  0.0224
 C16A  C 1.0000  0.2517  0.2577  0.3555  0.0220
 C17A  C 1.0000  0.2105  0.2259  0.2648  0.0187
 C1A  C 1.0000  0.9596  0.2260  0.1371  0.0158
 C2A  C 1.0000  0.8999  0.3112  0.1360  0.0214
 C3A  C 1.0000  0.0284  0.2493  0.1323  0.0154
 C4A  C 1.0000  0.0556  0.3642  0.1194  0.0150
 C5A  C 1.0000  0.0403  0.5689  0.1122  0.0189
 C6A  C 1.0000  0.0858  0.1527  0.1438  0.0143
 C7A  C 1.0000  0.0500  0.0333  0.1302  0.0175
 C8A  C 1.0000  0.0942  0.9338  0.1171  0.0183
 C9A  C 1.0000  0.2016  0.8808  0.0812  0.0309
 H1  H 1.0000  0.6128  0.7250  0.3680  0.0230
 H6  H 1.0000  0.3970  0.6755  0.4101  0.0180
 H13  H 1.0000  0.4262  0.7263  0.1938  0.0210
 H14  H 1.0000  0.3480  0.6898  0.0424  0.0240
 H15  H 1.0000  0.2364  0.5896  0.0206  0.0260
 H16  H 1.0000  0.1986  0.5461  0.1491  0.0250
 H11A  H 1.0000  0.6188  0.9090  0.3719  0.0360
 H11B  H 1.0000  0.5701  0.9661  0.4289  0.0360
 H11C  H 1.0000  0.5422  0.9721  0.3171  0.0360
 H11D  H 1.0000  0.9549  0.8634  0.1833  0.0340
 H11E  H 1.0000  0.9506  0.8560  0.0759  0.0340
 H11F  H 1.0000  0.8861  0.9195  0.1037  0.0340
 H13A  H 1.0000  0.0768  0.0903  0.3075  0.0210
 H14A  H 1.0000  0.1486  0.1301  0.4606  0.0260
 H15A  H 1.0000  0.2559  0.2441  0.4912  0.0290
 H16A  H 1.0000  0.2955  0.3027  0.3669  0.0280
 H1A  H 1.0000  0.8960  0.0970  0.1430  0.0230
 H2A  H 1.0000  0.6522  0.5543  0.3801  0.0330
 H2AA  H 1.0000  0.8530  0.2698  0.1254  0.0320
 H2AB  H 1.0000  0.8943  0.3677  0.0856  0.0320
 H2AC  H 1.0000  0.9133  0.3519  0.1962  0.0320
 H2B  H 1.0000  0.5911  0.4591  0.3294  0.0330
 H2C  H 1.0000  0.6176  0.4724  0.4409  0.0330
 H5A  H 1.0000  0.4195  0.2469  0.3345  0.0320
 H5AA  H 1.0000  0.0576  0.5674  0.0578  0.0280
 H5AB  H 1.0000  0.0816  0.5898  0.1682  0.0280
 H5AC  H 1.0000  0.0005  0.6264  0.1020  0.0280
 H5B  H 1.0000  0.4384  0.2667  0.4446  0.0320
 H5C  H 1.0000  0.4976  0.2049  0.4056  0.0320
 H6A  H 1.0000  0.1115  0.1639  0.0963  0.0160
 H9A  H 0.5000  0.2549  0.9640  0.2830  0.0460
 H9AA  H 1.0000  0.1728  0.8162  0.0447  0.0460
 H9AB  H 1.0000  0.2317  0.8527  0.1431  0.0460
 H9AC  H 1.0000  0.2341  0.9129  0.0487  0.0460
 H9B  H 0.5000  0.3157  0.0376  0.3610  0.0460
 H9C  H 0.5000  0.2613  0.9516  0.3909  0.0460
 H9D  H 0.5000  0.2997  0.0048  0.4069  0.0460
 H9E  H 0.5000  0.2389  0.9312  0.3289  0.0460
 H9F  H 0.5000  0.2933  0.0172  0.2991  0.0460
 N1  N 1.0000  0.5696  0.7149  0.3659  0.0200
 N2  N 1.0000  0.2562  0.5971  0.3220  0.0196
 N1A  N 1.0000  0.9396  0.1120  0.1439  0.0198
 N2A  N 1.0000  0.2467  0.2496  0.1945  0.0222
 O1  O 1.0000  0.3865  0.4571  0.3948  0.0185
 O2  O 1.0000  0.4909  0.3769  0.3853  0.0220
 O3  O 1.0000  0.4292  0.0035  0.3695  0.0345
 O4  O 1.0000  0.3418  0.8702  0.3581  0.0289
 O5  O 1.0000  0.2782  0.6544  0.3940  0.0268
 O6  O 1.0000  0.2034  0.5298  0.3058  0.0292
 O1A  O 1.0000  0.1143  0.3790  0.1043  0.0194
 O2A  O 1.0000  0.0125  0.4552  0.1250  0.0205
 O3A  O 1.0000  0.0831  0.8322  0.1274  0.0354
 O4A  O 1.0000  0.1517  0.9702  0.0916  0.0276
 O5A  O 1.0000  0.2403  0.1775  0.1332  0.0351
 O6A  O 1.0000  0.2868  0.3351  0.2047  0.0333

loop_
_atom_site_aniso_label
_atom_site_aniso_U_11
_atom_site_aniso_U_22
_atom_site_aniso_U_33
_atom_site_aniso_U_23
_atom_site_aniso_U_13
_atom_site_aniso_U_12
C1   0.0173 0.0190 0.0143 -0.0013 0.0054 -0.0013
C2   0.0165 0.0228 0.0295 -0.0010 0.0108 -0.0003
C3   0.0167 0.0131 0.0150 -0.0012 0.0039 0.0007
C4   0.0160 0.0149 0.0141 -0.0005 0.0019 0.0014
C5   0.0224 0.0129 0.0317 0.0019 0.0118 0.0008
C6   0.0157 0.0122 0.0181 -0.0009 0.0068 0.0000
C7   0.0188 0.0130 0.0178 -0.0016 0.0058 -0.0027
C8   0.0249 0.0178 0.0207 0.0002 0.0088 -0.0008
C9   0.0330 0.0245 0.0630 0.0069 0.0231 0.0136
C10   0.0243 0.0167 0.0152 -0.0020 0.0079 -0.0034
C11   0.0271 0.0176 0.0289 -0.0026 0.0126 -0.0073
C12   0.0160 0.0088 0.0224 0.0003 0.0064 0.0029
C13   0.0160 0.0138 0.0229 0.0000 0.0070 0.0014
C14   0.0232 0.0170 0.0202 0.0010 0.0077 0.0063
C15   0.0201 0.0191 0.0212 -0.0035 0.0008 0.0042
C16   0.0139 0.0174 0.0300 -0.0022 0.0041 0.0014
C17   0.0152 0.0139 0.0234 0.0023 0.0075 0.0032
C10A   0.0226 0.0157 0.0156 -0.0001 0.0052 -0.0009
C11A   0.0222 0.0184 0.0277 -0.0001 0.0084 -0.0044
C12A   0.0159 0.0117 0.0214 -0.0013 0.0075 0.0035
C13A   0.0158 0.0162 0.0222 0.0008 0.0073 0.0033
C14A   0.0214 0.0235 0.0218 0.0017 0.0096 0.0088
C15A   0.0215 0.0234 0.0222 -0.0048 0.0012 0.0070
C16A   0.0155 0.0164 0.0341 -0.0023 0.0039 -0.0002
C17A   0.0158 0.0132 0.0270 0.0015 0.0090 0.0037
C1A   0.0181 0.0144 0.0149 -0.0015 0.0060 0.0000
C2A   0.0151 0.0194 0.0298 -0.0029 0.0088 0.0003
C3A   0.0159 0.0159 0.0145 -0.0013 0.0056 0.0017
C4A   0.0146 0.0165 0.0140 -0.0018 0.0030 0.0007
C5A   0.0187 0.0116 0.0263 0.0011 0.0086 0.0005
C6A   0.0146 0.0125 0.0158 0.0002 0.0075 0.0010
C7A   0.0204 0.0152 0.0169 -0.0005 0.0080 -0.0003
C8A   0.0208 0.0156 0.0184 -0.0014 0.0049 -0.0008
C9A   0.0228 0.0233 0.0466 -0.0053 0.0118 0.0068
N1   0.0145 0.0205 0.0251 -0.0012 0.0091 -0.0047
N2   0.0130 0.0183 0.0274 0.0018 0.0074 0.0019
N1A   0.0162 0.0175 0.0256 0.0003 0.0096 -0.0015
N2A   0.0157 0.0194 0.0316 0.0067 0.0101 0.0038
O1   0.0157 0.0159 0.0238 0.0012 0.0079 -0.0011
O2   0.0196 0.0127 0.0337 0.0007 0.0129 0.0012
O3   0.0368 0.0114 0.0553 -0.0032 0.0199 -0.0025
O4   0.0238 0.0150 0.0479 0.0030 0.0178 0.0054
O5   0.0250 0.0257 0.0296 -0.0042 0.0148 -0.0015
O6   0.0201 0.0307 0.0369 0.0003 0.0125 -0.0098
O1A   0.0166 0.0174 0.0242 0.0008 0.0097 -0.0001
O2A   0.0190 0.0132 0.0292 0.0007 0.0122 0.0009
O3A   0.0394 0.0156 0.0511 -0.0013 0.0252 0.0003
O4A   0.0221 0.0166 0.0440 -0.0036 0.0163 0.0031
O5A   0.0368 0.0276 0.0408 -0.0030 0.0264 0.0004
O6A   0.0261 0.0354 0.0385 0.0095 0.0076 -0.0147

File: XRD/CrystalDiffract/NIF_Gamma_Prime_296K_XRD_CrystalDiffract_Crystal_Structure.cif
data_yu77_[Full_Structure]
_audit_creation_method         'generated by CrystalDiffract 7 for macOS'
_cell_length_a                  11.4502
_cell_length_b                  12.3005
_cell_length_c                  12.3562
_cell_angle_alpha               75.6270
_cell_angle_beta                89.0940
_cell_angle_gamma               84.9330

_symmetry_space_group_name_H-M     'P -1'

loop_
_symmetry_equiv_pos_as_xyz
'+x,+y,+z'
'-x,-y,-z'

loop_
_atom_site_label
_atom_site_type_symbol
_atom_site_occupancy
_atom_site_fract_x
_atom_site_fract_y
_atom_site_fract_z
_atom_site_U_iso_or_equiv
 C1  C 1.0000  0.1629  0.6337  0.8654  0.0410
 C2  C 1.0000  0.0590  0.5876  0.8252  0.0640
 C3  C 1.0000  0.1633  0.6941  0.9429  0.0355
 C4  C 1.0000  0.0546  0.7239  0.9974  0.0458
 C5  C 1.0000  0.9743  0.8259  0.1243  0.0985
 C6  C 1.0000  0.2746  0.7412  0.9708  0.0312
 C7  C 1.0000  0.3832  0.6825  0.9291  0.0318
 C8  C 1.0000  0.4929  0.6981  0.9808  0.0355
 C9  C 1.0000  0.6993  0.6653  0.9917  0.0652
 C10  C 1.0000  0.3755  0.6250  0.8496  0.0380
 C11  C 1.0000  0.4728  0.5728  0.7912  0.0590
 C12  C 1.0000  0.2721  0.8683  0.9172  0.0322
 C13  C 1.0000  0.2393  0.9057  0.8051  0.0397
 C14  C 1.0000  0.2452  0.0159  0.7444  0.0465
 C15  C 1.0000  0.2892  0.0923  0.7933  0.0510
 C16  C 1.0000  0.3222  0.0600  0.9043  0.0531
 C17  C 1.0000  0.3096  0.9503  0.9660  0.0395
 C10A  C 1.0000  0.1678  0.1177  0.3421  0.0393
 C11A  C 1.0000  0.0881  0.0625  0.2804  0.0593
 C12A  C 1.0000  0.2140  0.3651  0.4091  0.0327
 C13A  C 1.0000  0.2169  0.3984  0.2928  0.0399
 C14A  C 1.0000  0.2075  0.5099  0.2340  0.0508
 C15A  C 1.0000  0.1948  0.5936  0.2895  0.0627
 C16A  C 1.0000  0.1941  0.5655  0.4040  0.0646
 C17A  C 1.0000  0.2040  0.4528  0.4623  0.0445
 C1A  C 1.0000  0.3757  0.1318  0.3677  0.0383
 C2A  C 1.0000  0.4936  0.0887  0.3324  0.0556
 C3A  C 1.0000  0.3540  0.1921  0.4445  0.0337
 C4A  C 1.0000  0.4515  0.2204  0.5055  0.0443
 C5A  C 1.0000  0.5024  0.3084  0.6456  0.0914
 C6A  C 1.0000  0.2297  0.2386  0.4643  0.0319
 C7A  C 1.0000  0.1387  0.1772  0.4185  0.0347
 C8A  C 1.0000  0.0205  0.1920  0.4637  0.0490
 C9A  C 1.0000  0.8193  0.1649  0.4639  0.0580
 H1  H 1.0000  0.2623  0.5707  0.7635  0.0540
 H6  H 1.0000  0.2805  0.7285  0.0520  0.0370
 H13  H 1.0000  0.2122  0.8543  0.7695  0.0480
 H14  H 1.0000  0.2195  0.0381  0.6705  0.0580
 H15  H 1.0000  0.2967  0.1655  0.7519  0.0630
 H16  H 1.0000  0.3527  0.1112  0.9378  0.0610
 H11A  H 0.5000  0.1337  0.0262  0.2314  0.0670
 H11B  H 0.5000  0.0478  0.0075  0.3331  0.0670
 H11C  H 0.5000  0.0320  0.1186  0.2374  0.0670
 H11D  H 0.5000  0.0086  0.0753  0.3032  0.0670
 H11E  H 0.5000  0.0946  0.0940  0.2015  0.0670
 H11F  H 0.5000  0.1104  0.9830  0.2972  0.0670
 H11G  H 1.0000  0.5112  0.5085  0.8428  0.0830
 H11H  H 1.0000  0.5284  0.6270  0.7636  0.0830
 H11I  H 1.0000  0.4411  0.5496  0.7300  0.0830
 H13A  H 1.0000  0.2255  0.3430  0.2532  0.0480
 H14A  H 1.0000  0.2098  0.5282  0.1563  0.0630
 H15A  H 1.0000  0.1867  0.6687  0.2499  0.0780
 H16A  H 1.0000  0.1871  0.6217  0.4426  0.0760
 H1A  H 1.0000  0.3018  0.0654  0.2666  0.0540
 H2A  H 0.5000  0.0746  0.5764  0.7520  0.0740
 H2AA  H 0.5000  0.4832  0.0485  0.2764  0.0650
 H2AB  H 0.5000  0.5392  0.1511  0.3024  0.0650
 H2AC  H 0.5000  0.5335  0.0391  0.3959  0.0650
 H2AD  H 0.5000  0.5541  0.1106  0.3734  0.0650
 H2AE  H 0.5000  0.4981  0.0081  0.3474  0.0650
 H2AF  H 0.5000  0.5037  0.1200  0.2539  0.0650
 H2B  H 0.5000  0.9911  0.6399  0.8223  0.0740
 H2C  H 0.5000  0.0451  0.5170  0.8757  0.0740
 H2D  H 0.5000  0.9993  0.5791  0.8813  0.0740
 H2E  H 0.5000  0.0827  0.5156  0.8110  0.0740
 H2F  H 0.5000  0.0288  0.6386  0.7576  0.0740
 H5A  H 1.0000  0.9263  0.8832  0.0730  0.1420
 H5AA  H 1.0000  0.5480  0.3632  0.5986  0.1260
 H5AB  H 1.0000  0.5527  0.2424  0.6794  0.1260
 H5AC  H 1.0000  0.4658  0.3396  0.7029  0.1260
 H5B  H 1.0000  0.0012  0.8561  0.1830  0.1420
 H5C  H 1.0000  0.9292  0.7635  0.1556  0.1420
 H6A  H 1.0000  0.2179  0.2274  0.5449  0.0380
 H9A  H 1.0000  0.7202  0.7402  0.9587  0.0930
 H9AA  H 1.0000  0.7835  0.2378  0.4264  0.0840
 H9AB  H 1.0000  0.8231  0.1593  0.5427  0.0840
 H9AC  H 1.0000  0.7735  0.1077  0.4507  0.0840
 H9B  H 1.0000  0.7594  0.6116  0.9765  0.0930
 H9C  H 1.0000  0.6915  0.6550  0.0710  0.0930
 N1  N 1.0000  0.2659  0.6094  0.8140  0.0478
 N2  N 1.0000  0.3311  0.9302  0.0869  0.0518
 N1A  N 1.0000  0.2837  0.1039  0.3123  0.0474
 N2A  N 1.0000  0.2070  0.4335  0.5847  0.0583
 O1  O 1.0000  0.9586  0.6970  0.9848  0.1015
 O2  O 1.0000  0.0737  0.7881  0.0659  0.0699
 O3  O 1.0000  0.4967  0.7498  0.0517  0.0598
 O4  O 1.0000  0.5900  0.6491  0.9452  0.0633
 O5  O 1.0000  0.2810  0.8594  0.1527  0.0690
 O6  O 1.0000  0.3950  0.9908  0.1185  0.0970
 O1A  O 1.0000  0.5541  0.1963  0.4951  0.0994
 O2A  O 1.0000  0.4133  0.2785  0.5794  0.0576
 O3A  O 0.3640  0.0008  0.2373  0.5425  0.0667
 O3B  O 0.3540  0.9912  0.2790  0.4955  0.0723
 O3C  O 0.2810  0.0115  0.1882  0.5657  0.0633
 O4A  O 1.0000  0.9358  0.1499  0.4218  0.0717
 O5A  O 1.0000  0.1599  0.3573  0.6434  0.0780
 O6A  O 1.0000  0.2606  0.4987  0.6221  0.0978

loop_
_atom_site_aniso_label
_atom_site_aniso_U_11
_atom_site_aniso_U_22
_atom_site_aniso_U_33
_atom_site_aniso_U_23
_atom_site_aniso_U_13
_atom_site_aniso_U_12
C1   0.0365 0.0421 0.0443 -0.0058 -0.0095 -0.0111
C2   0.0500 0.0685 0.0735 -0.0224 -0.0162 -0.0208
C3   0.0279 0.0387 0.0398 -0.0044 -0.0034 -0.0079
C4   0.0297 0.0546 0.0530 -0.0046 -0.0007 -0.0079
C5   0.0478 0.1350 0.1128 -0.0590 0.0271 0.0034
C6   0.0254 0.0362 0.0320 -0.0092 -0.0011 -0.0047
C7   0.0280 0.0321 0.0353 -0.0083 -0.0014 -0.0043
C8   0.0275 0.0343 0.0446 -0.0122 -0.0027 -0.0022
C9   0.0265 0.0767 0.0923 -0.0407 -0.0090 0.0018
C10   0.0366 0.0372 0.0402 -0.0123 -0.0004 -0.0057
C11   0.0520 0.0618 0.0631 -0.0360 0.0068 -0.0038
C12   0.0224 0.0365 0.0378 -0.0117 0.0029 -0.0023
C13   0.0386 0.0402 0.0404 -0.0099 0.0008 -0.0036
C14   0.0480 0.0450 0.0466 -0.0016 0.0047 0.0022
C15   0.0486 0.0359 0.0686 -0.0049 0.0118 -0.0014
C16   0.0422 0.0389 0.0783 -0.0255 0.0062 -0.0059
C17   0.0283 0.0412 0.0489 -0.0195 0.0019 -0.0010
C10A   0.0366 0.0395 0.0417 -0.0126 -0.0027 -0.0038
C11A   0.0495 0.0626 0.0657 -0.0357 -0.0057 -0.0071
C12A   0.0247 0.0365 0.0370 -0.0115 -0.0011 -0.0034
C13A   0.0407 0.0404 0.0386 -0.0107 -0.0017 -0.0039
C14A   0.0592 0.0487 0.0445 0.0006 -0.0044 -0.0055
C15A   0.0816 0.0374 0.0690 -0.0013 -0.0086 -0.0040
C16A   0.0810 0.0396 0.0733 -0.0236 -0.0042 -0.0031
C17A   0.0456 0.0426 0.0454 -0.0181 -0.0016 -0.0026
C1A   0.0334 0.0420 0.0396 -0.0103 0.0010 0.0005
C2A   0.0392 0.0670 0.0607 -0.0288 0.0058 0.0056
C3A   0.0291 0.0368 0.0353 -0.0069 -0.0005 -0.0012
C4A   0.0323 0.0524 0.0483 -0.0159 -0.0015 -0.0037
C5A   0.0581 0.1230 0.0931 -0.0661 -0.0220 -0.0076
C6A   0.0293 0.0351 0.0312 -0.0096 0.0008 -0.0033
C7A   0.0302 0.0339 0.0399 -0.0090 -0.0002 -0.0043
C8A   0.0335 0.0520 0.0616 -0.0249 0.0048 -0.0097
C9A   0.0315 0.0726 0.0698 -0.0264 0.0051 -0.0110
N1   0.0447 0.0522 0.0464 -0.0246 -0.0056 -0.0097
N2   0.0436 0.0559 0.0560 -0.0326 -0.0029 -0.0016
N1A   0.0399 0.0552 0.0471 -0.0284 0.0018 -0.0005
N2A   0.0691 0.0564 0.0495 -0.0286 0.0008 -0.0014
O1   0.0304 0.1385 0.1355 -0.0659 0.0132 -0.0279
O2   0.0323 0.0993 0.0780 -0.0449 0.0119 -0.0048
O3   0.0353 0.0735 0.0707 -0.0433 -0.0115 0.0011
O4   0.0272 0.0804 0.0823 -0.0484 -0.0047 0.0021
O5   0.0758 0.0858 0.0454 -0.0272 0.0035 -0.0181
O6   0.1050 0.1021 0.0839 -0.0486 -0.0172 -0.0406
O1A   0.0285 0.1469 0.1227 -0.0875 -0.0052 0.0007
O2A   0.0386 0.0779 0.0563 -0.0352 -0.0075 -0.0044
O3A   0.0370 0.0730 0.0900 -0.0590 0.0140 -0.0110
O3B   0.0400 0.0690 0.1080 -0.0490 0.0210 -0.0110
O3C   0.0440 0.0820 0.0640 -0.0410 0.0120 -0.0190
O4A   0.0312 0.1033 0.0807 -0.0526 0.0076 -0.0156
O5A   0.1040 0.0806 0.0493 -0.0275 0.0200 -0.0151
O6A   0.1224 0.0954 0.0755 -0.0549 -0.0109 -0.0247
